Repository: czeberyak/elastomeric_1k_pu

# 🧪 Разработка низкомодульного 1К ПУ строительного герметика
Data-driven подход к формулированию высокоэластичного однокомпонентного полиуретанового герметика влажностного отверждения для фасадных швов.
Проект представляет собой замкнутый цикл R&D: от автоматизированного парсинга технических спецификаций (TDS) и патентного FTO-анализа с использованием LLM до физико-химического моделирования и генерации плана лабораторных экспериментов (DOE).

## 🎯 Техническое задание (Target Profile)
- **Твердость по Шору А:** 20 – 25 (низкомодульный шов для высокой деформационной нагрузки)
- **Относительное удлинение при разрыве:** > 600%
- **Время образования поверхностной пленки (Skin time):** 40 – 70 минут (при 23°C, 50% RH)
- **Экологические ограничения:** Полный отказ от фталатных пластификаторов (использование DINCH/бензоатов).

## 🏗 Архитектура проекта
Репозиторий организован по методологии Data Science Cookiecutter:
```text
elastomeric_1k_pu/
├── data/
│   ├── 01_raw/              # Исходные PDF (TDS конкурентов)
│   ├── 02_interim/          # Десериализованный сырой текст (.txt)
│   └── 03_processed/        # Очищенные ML-ready датасеты (.csv)
├── notebooks/
│   ├── 01_data_exploration.ipynb  # EDA, DOE, FTO-отчет
│   └── 02_ml_optimization.ipynb   # RSM, 3D-поверхности, Grid Search
├── reports/
│   ├── figures/             # Графики и тепловые карты
│   ├── doe_bbd_matrix.csv   # Матрица плана эксперимента Box-Behnken
│   ├── doe_results_synthetic.csv # Синтетические данные для ML
│   └── patent_landscape_analyzed.xlsx # FTO-анализ патентов
├── scripts/
│   ├── download_tds.sh      # Скрипт загрузки TDS
│   └── generate_lab_data.py # Генератор синтетических данных
├── src/
│   ├── data_collection/     # ETL-пайплайн (Parser, Cleaner, Patent Analyzer)
│   ├── analysis/            # Скрипты аудита качества данных и EDA
│   ├── features/            # Химические калькуляторы (стехиометрия NCO/OH)
│   └── models/              # ML-модели (RSM, Gradient Boosting)
├── Makefile                 # Автоматизация пайплайна (make all, make simulate)
├── .env                     # API-ключи (OpenRouter / Groq)
└── requirements.txt
```

## 🚀 Ключевые инженерные решения

### 1. Каскадный NLP/LLM Парсер
4-этапный конвейер извлечения метрик из неструктурированных PDF с отказоустойчивостью:
- **Regex & Sliding Window** — точный поиск по шаблонам.
- **Table Extraction (`pdfplumber`)** — парсинг технических таблиц.
- **LLM Fallback (OpenRouter/Groq)** — семантическое извлечение скрытых данных через Llama/Mistral с JSON-schema enforcement.
- **Physical Validator** — автоматический отсев галлюцинаций LLM через проверку на физическую адекватность (Shore 5-100, Elong 100-2500%, Skin 5-600 мин).

### 2. AI-Powered FTO Patent Analysis
Автоматизированный анализ патентного ландшафта (`src/data_collection/patent_analyzer.py`):
- Парсинг Claims & Description из Google Patents.
- LLM-оценка рисков нарушения (Infringement Risk) и генерация стратегий обхода (Workaround Strategy).
- **Результат:** Успешно проанализированы патенты Sika (EP4229032B1, US11952493B2) и Dow (US10654964B2). Сформулирована безопасная конфигурация латентной системы (обход патентов на PACM-альдимины и специфические оксазолидины).

### 3. Physics-Informed Симулятор и DOE
- **Суррогатное моделирование:** Скрининг 240 виртуальных комбинаций на основе полуэмпирических уравнений состояния. Отобрано 27 матриц, удовлетворяющих ТЗ.
- **План Бокса-Бенкина (BBD):** Генерация ротатабельного плана второго порядка (15 синтезов вместо 27) для точной лабораторной оптимизации.
- **Стехиометрический калькулятор:** Расчет точных граммовок для лабораторного реактора с учетом эквивалентных масс и целевого $NCO_{free}$.

### 4. Synthetic Data Generation for ML
Генератор синтетических лабораторных данных (`scripts/generate_lab_data.py`):
- Создает реалистичные отклики (Shore A, Elongation, Skin Time) для матрицы Box-Behnken на основе полуэмпирических моделей.
- Добавляет гауссовский шум, имитирующий экспериментальную погрешность (±1.5 ед. Shore, ±8% Elongation, ±5 мин Skin Time).
- Формирует ML-ready датасет (`reports/doe_results_synthetic.csv`) для обучения регрессионных моделей (RSM, Gradient Boosting) до начала дорогостоящих физических синтезов.

## 📊 Текущий статус и Roadmap
- [x] **Этап 1: Сбор данных.** Реализован ETL-пайплайн. Собран бенчмарк-датасет (17 продуктов, 14 полных профилей).
- [x] **Этап 2: EDA и Аудит.** Доказана ортогональность признаков (Shore A ↔ Elongation). Выявлены референсы (SikaHyflex-250).
- [x] **Этап 3: Патентная чистота (FTO).** Проанализированы ключевые патенты конкурентов (Sika, Dow). Сформулирована стратегия обхода (Workaround).
- [x] **Этап 4: DOE (Design of Experiments).** Сгенерирована матрица Box-Behnken (15 runs).
- [x] **Этап 5: In-silico симуляция.** Сгенерированы синтетические лабораторные данные с экспериментальным шумом для ML-моделирования.
- [x] **Этап 6: ML-моделирование и интерактивная оптимизация.**
  Обучены RSM-модели на синтетических данных.

File: data/02_interim/2254654_other.txt
Герметик полиуретановый MASTERFIX-PU
ОПИСАНИЕ
Однокомпонентный влагозатвердевающий полиуретановый герметик в форме тиксотропной пасты.
Герметик вулканизируется до эластичной и клейкой массы после нанесения при контакте с
воздухом.
Специальные характеристики:
• Эластичность и способность к движению.
• Способность приклеиваться к разнородным поверхностям.
• Легкость нанесения при температурах от -15ºС до +40ºС.
• Очень хорошая устойчивость к старению (УФ, влага, экстремальные t°).
• Высокая механическая прочность.
• Рабочая температура: от -40ºС до +90ºС.
• Можно окрашивать.
АДГЕЗИЯ И ПРИМЕНЕНИЕ
Приклеивается к большинству поверхностей: бетон, стекло, дерево, метал, натуральный и
искусственный камень, плитка и т.п. Рекомендуется для герметизации и склеивания большинства
известных строительных материалов (однородные и разнородные поверхности), для легких и
тяжелых сборных конструкций, при декорировании интерьеров и т.п., соединения швов
на деревянных, алюминиевых и ПВХ рамах.
ДАННЫЕ ПРОДУКТА
Невулканизированный герметик
ЕДИНИЦА
НАИМЕНОВАНИЕ ЗНАЧЕНИЕ
ИЗМЕРЕНИЯ
Удельный вес гр/мл 1,2 ±0,3
Консистенция неоседающая
Температура нанесения ºС от -15 до +40
Время образования наружного плотного слоя
мин 30-70
при 23ºС, 50% отн. вл.
Скорость затвердевания при 23ºС, 50% отн. вл. мм/час 2-3/24
Вулканизированный герметик:
ЕДИНИЦА
НАИМЕНОВАНИЕ ЗНАЧЕНИЕ
ИЗМЕРЕНИЯ
Твердость по Шору 30±5
Способность к движению % 25
Модуль упругости при 100% растяжении и при
Н/мм2 0,35-0,40
+23⁰C
Модуль упругости при 100% растяжении и при -
Н/мм2 ≤ 0,60
20⁰C
Прочность на разрыв (ASTM) Н/мм2 1,5-2,0
Относительное удлинение при разрыве (ISO
% 600
8339)
ПОДГОТОВКА К ИСПОЛЬЗОВАНИЮ
Подготовка стыков не требует специальной подготовки поверхности. На поверхности могут быть
пыль, масло, жир, остатки герметика или какие-либо загрязняющие вещества.Обычно не требует
нанесения грунтовки на большинство обычных поверхностей, используемых при строительстве.
При расширительных швах с пористой поверхностью (бетон) рекомендуется нанести грунтовку,
герметик наносится через 15 мин – 3 часа после нанесения грунтовки.
Размеры стыков.
Необходимо учитывать способность герметика к движению, а также местным правила. Ширина
стыка должна быть в два раза больше глубины при ширине больше 20 мм, и должна быть равна
глубине при ширине меньше 20 мм. Ширина стыков не должна быть меньше 5 и больше 40 мм.
ОГРАНИЧЕНИЯ ИСПОЛЬЗОВАНИЯ
Не использовать герметик полиуретановый MASTERFIX-PU на битумных и смолистых материалах,
а также пластмассах, содержащих пластификаторы.
БЕЗОПАСНОСТЬ
Герметик полиуретановый MASTERFIX-PU признан безопасным продуктом при условии
соблюдения следующих правил: хранить в недоступном для детей месте, избегать попадания клея
на кожу и в глаза, избегать проглатывания клея. При работе с герметиком полиуретановым
MASTERFIX-PU рекомендуется использовать средства индивидуальной защиты открытых участков
тела. Если вещество попало в глаза, тщательно промойте глаза водой и обратитесь к врачу. При
газовыделениях из массы и отвержденного герметика выделения токсичных веществ не
обнаружено. В эксплуатации продукт безопасен. Наша гарантия касается исключительно самого
продукта (см. сроки годности и хранение). Пользователь должен самостоятельно принимать
решение насколько подходит ему продукт под его цели. Мы сохраняем за собой право обновлять
или вносить изменения в данные без предварительного уведомления.
ХРАНЕНИЕ
Срок хранения в заводской упаковке 9 месяцев в сухом месте при температуре от +5ºС до +25°C.
ФАСОВКА И ЦВЕТА
Туба 600 мл
Цвет: белый, серый, коричневый, черный.

File: data/02_interim/89f6823564b5fb0d20f05830860f86c3.txt
ТЕХНИЧЕСКОЕ ОПИСАНИЕ ПРОДУКТА
Sikaflex® Construction+
ГЕРМЕТИК ДЛЯ БЕТОННЫХ И КАМЕННЫХ ФАСАДОВ
ОПИСАНИЕ ЭКОЛОГИЧЕСКАЯ ИНФОРМАЦИЯ
Sikaflex® Construction+ это однокомпонентный эла- ▪EMICODE EC1PLUS R
стичный герметик для швов, отверждаемый влагой ▪LEED v2009 IEQc 4.1: Низкоэмиссионные материа-
воздуха. лы - Клеи и герметики
НАЗНАЧЕНИЕ ПОДТВЕРЖДЕНИЯ / СТАНДАРТЫ
Sikaflex® Construction+ применяется для деформа- ▪Соответствует требованиям EN 15651-1 F EXT-INT
ционных и конструктивных швов в бетонных фаса- CC 25 HM
дах. ▪Соответствует требованиям ISO 11600 F 25 HM
▪Соответствует требованиям ASTM C 920 class 35
ХАРАКТЕРИСТИКИ/ПРЕИМУЩЕСТВА
▪Очень хорошая стойкость к атмосферными воз-
действиям
▪Выдерживает подвижку шва до ± 35 (ASTM C 719)
▪Отверждается без образования пузырей
▪Хорошая удобоукладываемость
▪Очень хорошая адгезия к большинству строитель-
ных материалов
▪Без растворителей
▪Очень низкий уровень эмиссии
ИНОФРМАЦИЯ О МАТЕРИАЛЕ
Химическая основа i-Cure® Технология полиуретана
Упаковка 600 мл тубы, 20 туб в коробке
Цвет Цветовой диапазон должен определяться местной организацией сбы-
та.
Срок годности Sikaflex® Construction+ имеет срок годности 15 месяцев со дня изгото-
вления при условии хранения в оригинальной, невскрытой и неповре-
жденной упаковке, если соблюдены условия хранения.
Условия хранения Sikaflex® Construction+ должен хранться в сухом, защищенном от пря-
мых солнечных лучей месте при температуре от +5 °C до +25 °C.
Плотность ~ 1,45 кг/л (ISO 1183-1)
Техническое описание продукта
Sikaflex® Construction+
Март 2017, Версия 02.01
020511010000000028
1 / 4
ТЕХНИЧЕСКАЯ ИНФОРМАЦИЯ
Твердость по Шору А ~28 (через 28 дней) (ISO 868)
Касательный модуль упругости ~0,45 Н/мм2 при 100 % удлинении (+23 °C) (ISO 8339)
~1,10 Н/мм2 при 100 % удлинении (−20 °C)
Растяжение до разрыва ~800 % (ISO 37)
Упругое восстановление ~90 % (ISO 7389)
Сопротивление распространению ~7.0 Н/мм (ISO 34)
разрыва
Способность к восприятию подви- ± 25 % (ISO 9047)
жек ±35 % (ASTM C 719)
Атмосферостойкость 8 (ISO / DIS 19862)
Температура эксплуатации От −40 °C до +70 °C
Тип соединения Ширина шва должна быть рассчитана под эластичность герметика. В
основном ширина должна лежать в диапазоне > 10 мм и ≤ 50 мм. Соот-
ношение ширина/глубина шва примерно 2:1 (за исключением, см. та-
блицу ниже).
Стандартная ширина швов для стыков между бетонными элементами
Расстояние между Мин. ширина шва Мин. Глубина шва
швами [м] [мм] [мм]
2 10 10
4 15 10
6 20 10
8 30 15
10 35 17
Расчет конфигурации швов должен быть выполнен подрядчиком, раз-
меры точно определены в соответствии с действующими стандартами,
так как после завершения строительства какие-либо изменения, как
правило, сделать уже нельзя. Основой для расчета необходимой ши-
рины шва являются технические данные герметика и строительных ма-
териалов, находящихся с ним в контакте, а также особенности эксплуа-
тации здания, технология его строительства и его габариты.
Для более крупных стыков, обращайтесь в наш отдел технического об-
служивания.
ИНФОРМАЦИЯ ПО ПРИМЕНЕНИЮ
Расход Длина шва [м] в 600 Ширина шва [мм] Глубина шва [мм]
мл упаковке
6 10 10
4 15 10
3 20 10
2 25 12
1,3 30 15
Подкладочный материал Используйте только пенополиэтиленовые шнуры с закрытыми порами.
Оползание 0 мм (20 мм профиль, 50 °C) (ISO 7390)
Температура воздуха От +5 °C до +40 °C, мин. на 3 °C Выше точки росы
Температура основания От +5 °C до +40 °C
Скорость полимеризации ~3 мм/24 часа (23 °C / 50 % отн.влажн.) (CQP 049-2)
Время образования пленки ~65 минут (23 °C / 50 % отн.влажн.) (CQP 019-1)
Время обработки ~55 минут (23 °C / 50 % отн.влажн.) (CQP 019-2)
Техническое описание продукта
Sikaflex® Construction+
Март 2017, Версия 02.01
020511010000000028
2 / 4
ИНСТРУКЦИИ ПО ПРИМЕНЕНИЮ обеспечения хорошей адгезии материал Sikaflex®
Construction+ должен плотно соприкасаться с боко-
ПОДГОТОВКА ОСНОВАНИЯ выми сторонами шва.
Малярный скотч необходимо использовать там, где
Основание должно быть чистым, сухим и однород- требуются очень четкие или исключительно акку-
ным. Оно не должно содержать масел, смазки, пы- ратные линии шва. Удалите скотч, пока герметик
ли, хрупких и рыхлых частиц. Краску, цементное еще мягкий. Для выравнивания поверхностей со-
молоко и другие плохо прилипшие загрязнители единений используйте совместимый
необходимо удалить. Sikaflex® Construction+ при- инструмент(например Sika® Tooling Agent N) на ров-
клеивается без грунтовки и/или активатора. Для ной поверхности шва. Не используйте продукты, со-
оптимальной адгезии в случае ответственных кон- держащие растворители. Если $ v (name) нанесен
струкций, например, при многоэтажном строитель- сухим способом, он имеет слегка структурирован-
стве и для высокопрочных клеевых соединениях, а ную, бетонную поверхность. Если он нанесен мо-
также в случае воздействия экстремальных погод- крым-механическим с помощью инструмента (на-
ных условий после грунтования и/или предвари- пример Sika® Tooling Agent N), он имеет гладкую по-
тельной обработки необходимо выполнить следую- верхность.
щие действия:
Непористые основания ОЧИСТКА ИНСТРУМЕНТОВ
Глазурованные плитки, металлы с порошковым по-
Очистите все инструменты и оборудование сразу
крытием, алюминий, анодированный алюминий,
после использования с помощью Sika® Remover-208
нержавеющую сталь и оцинкованную сталь необхо-
и/или Sika® TopClean T. Удаление затвердевшего
димо очищать материалом для тонкоабразивного
материала возможно только механическим спосо-
шлифования и Sika® Aktivator-205, используя чи-
бом.
стое полотенце или ткань. Перед герметизацией
выждите не менее 15 минут для удаления воздуха.
ПРОЧИЕ ДОКУМЕНТЫ
Все другие металлические поверхности, не упомя-
нутые выше, необходимо очищать материалом для
▪Лист технических данных (SDS)
тонкоабразивного шлифования и Sika® Aktivator-
▪Предварительная обработка таблица герметиков
205, используя чистое полотенце или ткань. По
и склеивание
окончании времени ожидания для удаления возду-
▪Инструкция Герметизации Швов
ха (не менее 15 минут) нанесите кистью Sika®
▪Совместное техобслуживание, очистка и ремонт
Primer-3 N. Перед герметизацией выждите не ме-
▪Техническое Руководство Герметизации фасадов
нее 30 минут (но не более 8 часов) для удаления
воздуха.
ОГРАНИЧЕНИЯ
На ПВХ используйте грунтовку Sika® Primer-215 вме-
сто Sika® Primer-3 N. Перед герметизацией выжди-
▪Sikaflex® Construction+ может быть покрашен
те неменее 30 минут (но не более 8 часов) для уда-
большинством обычных красок. Краска должна
ления воздуха.
быть проверена на совместимость путем проведе-
Пористые основания
ния предварительных испытаний (например, в со-
Бетон, пористый бетон и цементные штукатурки,
ответствии с технической документацией ISO: со-
строительные растворы, кирпич и подобные осно-
вместимость красок и красок для герметиков).
вания необходимо грунтовать материалом Sika®
Лучшие результаты получают, если герметик пол-
Primer-3 N, используя кисть. Перед герметизацией
ностью набрал прочность. Обратите внимание,
выждите не менее 30 минут (но не более 8 часов).
что негибкие окраски могут привести к наруше-
Для получения более подробной информации и ин-
нию эластичности герметика и привести к растрес-
струкций обращайтесь в местный отдел техническо-
киванию слоя краски.
го обслуживания компании Sika.
▪Отклонения по цвету возможны вследствие воз-
действия химикатов, высоких температур, ультра-
Примечание: Грунтовочные покрытия предназначе-
фиолетового излучения (особенно при белом от-
ны только для повышения адгезии. Они не заменя-
тенке цвета). Однако изменение цвета не окажет
ют очистку поверхности и не упрочняют ее.
негативного влияния на технические характери-
стики и срок эксплуатации материала.
СПОСОБЫ НАНЕСЕНИЯ / ИНСТРУМЕНТЫ
▪Перед нанесением Sikaflex® Construction+ на при-
Sikaflex® Construction+ поставляется готовым к при- родный камень, пожалуйста, свяжитесь с нашим
менению. отделом технического обслуживания.
После соответствующей подготовки шва и основа- ▪Не следует использовать Sikaflex® Construction+ в
ния вставьте шнур на требуемую глубину и нанеси- качестве герметика на стекле, битумных основа-
те праймер, если необходимо. Вставьте картридж в ниях, натуральном каучуке, каучуке на основе со-
пистолет для нанесения герметика и выдавите полимера этилена, пропилена и диенового моно-
Sikaflex® Construction+ в шов так, чтобы обеспечи- мера или на строительных материалах, на поверх-
вался полный контакт с боковой стороной шва. За- ности которых могут выступать масла, пластифи-
полните шов, не допуская вовлечения воздуха. Для каторы или растворители, что может ухудшить
Техническое описание продукта
Sikaflex® Construction+
Март 2017, Версия 02.01
020511010000000028
3 / 4
свойства герметика. ЭКОЛОГИЯ И ОХРАНА ТРУДА
▪Не используйте Sikaflex® Construction+ для герме-
тизации бассейнов. Рекомендации и требования к пользователям по
▪Не подвергайте неотвержденный герметик безопасному обращению, хранению и утилизации
Sikaflex® Construction+ воздействию веществ, кото- химических товаров приводятся в самом послед-
рые могут вступить в реакцию с изоцианатами, нем паспорте безопасности материала, в котором
особенно со спиртами, которые часто входят в со- содержатся физические, экологические, токсиколо-
став, например, разбавителей, растворителей, чи- гические и прочие данные, имеющие отношение к
стящих средств и составов для распалубки. Такой безопасности данного продукта.
контакт может снижать реакционную активность
материала и препятствовать отверждению. ЗАЯВЛЕНИЕ ОБ ОГРАНИЧЕНИИ ОТ-
ВЕТСТВЕННОСТИ
ВАЖНОЕ ЗАМЕЧАНИЕ
Информация и, в частности, рекомендации по на-
Все технические данные, приведенные в этом Тех-
несению и конечному применению материалов
ническом описании изделия, основываются на ре-
Sika® приведена на основании данных, имеющихся
зультатах лабораторных исследований. Данные, по-
на данный момент, и практического опыта исполь-
лученные в ходе измерений в конкретных услови-
зования материалов при условии правильного хра-
ях, могут отличаться из-за воздействия условий, на
нения, обращения и применения в нормальных
которые мы не можем повлиять.
условиях в соответствии с рекомендации компании
Sika. В действительности, различия между материа-
МЕСТНЫЕ ОГРАНИЧЕНИЯ
лами, основаниями и реальными условиями рабо-
ты на объектах таковы, что какой-либо гарантии в
Следует иметь в виду, что в результате действия
отношении коммерческой прибыли, пригодности
специфических местных нормативно-правовых ак-
для использования в конкретных условиях, а также
тов, эксплуатационные характеристики данного
ответственности, вытекающей из каких бы то ни бы-
продукта могут варьироваться в разных странах.
ло правых отношений, не может быть предоставле-
Точное описание областей применения продукта
но ни на основании данной информации, ни на
можно прочесть в спецификациях, разработанных
основании каких-либо письменных рекомендаций,
для конкретной страны.
ни на основании какой-либо иной справочной ин-
формации. Те, кто будет использовать данные ма-
териалы, должны будут испытать материалы на
пригодность для конкретной области применения и
цели. Компания Sika оставляет за собой право вне-
сти изменения в свойства выпускаемых ею матери-
алов. Необходимо соблюдать права собственности
третьих сторон. Все заказы принимаются на дей-
ствующих условиях продажи и доставки. Тем, кто
использует данный материал, обязательно следует
руководствоваться последней редакцией «Техниче-
ского описания изделия» конкретного изделия,
экземпляры которой могут быть высланы по запро-
су.
ООО «Зика»
141730, г. Лобня,
Тел.: +7 (495) 5 777 333
Факс. +7 (495) 5 777 331
www.sika.ru
PROVISIONAL_SikaflexConstruction+_ru_RU_(03-2017)_2_1.pdf
Техническое описание продукта
Sikaflex® Construction+
Март 2017, Версия 02.01
020511010000000028
4 / 4

File: data/02_interim/TDS SANZ PU MASTER.txt
1
Технический лист продукта
Версия 04/2021
PU MASTER 40
Полиуретановый строительный клей-герметик.
Профессиональный однокомпонентный высоко-модульный атмосферостойкий полиуретановый клей-
герметик, отверждающийся под воздействием атмосферной влаги. Специализированный
атмосферостойкий клей-герметик для герметизации и уплотнения внешних и внутренних швов при
устройстве фасадных, кровельных и общих строительных работ.
SANZ PU Master 40 характеризуется устойчивостью к ультрафиолетовому излучению и воздействию
атмосферных влияний, высокоэластичный герметик до 800 % для подвижных швов. Обладает высокой
адгезией к большинству строительных материалов : Стекло, алюминий, нержавеющая сталь, бетон ,
камень, керамические панели, кирпич, ПВХ , мембраны на основе ПВХ и прочие .
Область применения
Фасадные работы Герметизация швов при наружных
работах в стеновых фасадных
панелях :, фиброцементные панели,
сэндвич панели, керамический
гранит, примыканиях проемов
ограждающих конструкций.
Герметизация деформационных и
температурных швов фасадов.
Изоляционные швы вокруг окон и
дверей
Кровельные работы Герметизация при монтаже кровли
ПВХ-мембраны и краевой рейки,
примыкания, герметизация настилов
из профилированного листа.
ООО «АЗИАНА ТРЕЙД» E-mail: Info@sanz-russia.ru
690021, г. Владивосток, ул. Запорожская, д.77 Teл. +7(423)274-46-01 Владивосток
SSGS & Construction sealants Тел. +7(985)784-84-04 Москва
www.sanz-russia.ru
2
Технический лист продукта
Версия 04/2021
Строительные работы Герметизация различных швов,
работающих при неблагоприятных
погодных условиях.
Герметизация стыков и замковых
соединения сэндвич панелей, в том
числе фасонных элементов.
Герметизация деформационных и
компенсационных швов
бетонных полов с высокими
технологическими нагрузками,
дорожных панелей, при мостовом
строительстве и строительстве
опорных стен.
Межвенцовая герметизация при
деревянном домостроении
Герметизация водостоков и
вентиляционных систем
Свойства продукта
Высокая адгезия и Герметик обладает высокой прочностью и превосходной адгезией
прочность к большинству строительных материалов: стеклу, стали,
алюминию, ПВХ, бетон, кирпич, дерево и т.д. Склеивает пористые
поверхности с непористыми. Не образует пятнистых разводов.
Атмосферостойкость Характеризуется высокой устойчивостью к воздействию погодных
факторов : щелочная и кислотные среды, соляные туманы,
температурные колебания, УФ-излучению.
Не подвергается усадке в процессе эксплуатация, высокая
эластичность до 800% и упругое восстановление до 80%, не
растрескивается.
Грунтование поверхности Не требуется предварительного грунтования поверхности с
непористыми материалами. Для пористых материалов и
материалов цементного происхождения, рекомендуется применять
строительный праймер (грунт) для достижения результата лучшей
адгезии.
ООО «АЗИАНА ТРЕЙД» E-mail: Info@sanz-russia.ru
690021, г. Владивосток, ул. Запорожская, д.77 Teл. +7(423)274-46-01 Владивосток
SSGS & Construction sealants Тел. +7(985)784-84-04 Москва
www.sanz-russia.ru
3
Технический лист продукта
Версия 04/2021
Совместимость материалов Полиуретановый герметик SANZ PU MASTER 40 полностью
совместим с клеями, герметиками и средствами подготовки
поверхностей : с основой из полиуретановых составов и MS -
полимеров, производства SANZE.
Отличная совместимость с полиуретанами и гибридными
герметиками других производителей.
Не вызывает химических агрессий с большинством строительных
материалов, не коррозирует поверхности металлов.
Для определения химической совместимости герметиков SANZ с
подложками и прочими уплотнениями, включая герметики прочих
производителей, необходимо произвести тест на химическую
совместимость материалов. Для проведения теста на химическую
совместимость и адгезию свяжитесь с технической службой SANZ.
tech@sanz-russia.ru
Высокая эластичность SANZ PU MASTER 40 отличается высокой стабильной
эластичностью 800% и долговечностью в процессе срока
эксплуатации с деформационной подвижностью до 25%
Технические характеристики
Характеристики Значение
Основа продукта 1- компонентный полиуретан
Тип отверждения Нейтральный, под воздействием атмосферной влаги
Скорость отверждения 3-4 мм/ 24 часа при t = 25°C RH 50-55%
Температура нанесения От +5°С до +35°С
Горизонтальное Не изменяет форму
Сползание
Вертикальное(мм) 0
Экструзионное вытеснение мл/сек Ок. 15
Время отверждения до отлипания (мин) (23°С / 50% RH) От. 60 до 120 мин.
Твердость (единицы твердости по Шору (A) 40±5 (после 20 дней при 23°С / 50% RH)
Плотность г/см3 1,50-1,55
Прочность на разрыв (мПа) 2.2
Модуль упругости ( мПа ) 0,80
Удлинение ( %) 740±20 %
ООО «АЗИАНА ТРЕЙД» E-mail: Info@sanz-russia.ru
690021, г. Владивосток, ул. Запорожская, д.77 Teл. +7(423)274-46-01 Владивосток
SSGS & Construction sealants Тел. +7(985)784-84-04 Москва
www.sanz-russia.ru
4
Технический лист продукта
Версия 04/2021
Упругое восстановление ( %) 85 %
Деформативность, предел сдвига (%) ±25 %
Испытание на долговечность пройдено
Температура эксплуатации -60°С +90°С
Цвет Черный, серый, белый, , другие цвета по
системе RAL
Упаковка 310 мл пластиковый картридж
600 мл мягкий файл-пакет
Возможна фасовка по требованию заказчика.
Расход материала Расход материала определяется из
геометрических размеров сечения шва
Формула расчета:
[ Глубина, см х Ширина, см х Длина, см ] х 1,15
Минимальная глубина герметизации 6 мм
Максимальная глубина герметизации 15 мм
Максимальная ширина герметизации 45 мм
Соотношение глубины к ширине 1 : 1 / 1:2 /1:3
Сертификация Соответствует нормативам:
ISO 11600 25 F НМ
GB/T 13477 BS25HM
Сертификат соответствия РФ
Подготовка поверхности и нанесение
Подготовка Перед применением силиконового герметика SANZ PU MASTER 40
поверхности необходимо произвести обработку поверхности для герметизации и
уплотнения герметизируемого шва.
Контактные поверхности шва должны быть очищены от разного рода
загрязнений : грязь, пыль, остатки смазочных материалов, масел и прочих
жирных веществ, а так же наледи и изморози, при выполнении работ в
отрицательных температурах. Очистка поверхности производиться при
помощи очистителя SANZ CLEANER QZ-10 ( выдержка 10 мин ) или
аналогичного очистителя на основе изопропилового спирта.
________________________________________________________________
Допускается нанесение герметика при отрицательных температурах до -
15℃, при условии уровня атмосферной влажности не менее 30% и
тщательной подготовки поверхностей герметизирующих оснований, а
ООО «АЗИАНА ТРЕЙД» E-mail: Info@sanz-russia.ru
690021, г. Владивосток, ул. Запорожская, д.77 Teл. +7(423)274-46-01 Владивосток
SSGS & Construction sealants Тел. +7(985)784-84-04 Москва
www.sanz-russia.ru
5
Технический лист продукта
Версия 04/2021
именно : Поверхности следует очистить от разного рода загрязнений : пыль
, грязь, жирные и маслянистые вещества, прогреть температуру оснований ,
очистить очистителем на основе из изопропилового спирта ( Изопропанол /
IPA ) Время выветривания очистителя около 5-10 минут. Поверхности
должны быть сухими. Температура склеиваемых или герметизируемых
поверхностей должна быть, как минимум, на 3℃ выше точки росы воздуха,
во избежание появления конденсата на поверхностях материалов
подконструкции, облицовочных панелей или контактных поверхностях
оснований.
Внимание : отрицательная температура снижает скорость отверждения
герметика.
При выпадении осадков в виде дождя или снега следует прекратить
строительство.
__________________________________________________________
При необходимости контактные основания герметизируемых швов, могут
быть очищены при помощи мелко-абразивного шлифования, ручным
способом или шлифовальной машинкой. Пыль после шлифования
необходимо удалить при помощи очистителя SANZ CLEANER QZ-10 или
аналогичного очистителя на основе изопропилового спирта.
Для пористых оснований или оснований произведенных из цементных
материалов, поверхности рекомендуется обработать грунтовкой SANZ PRIMER
DT-20 или DT-20-B для улучшения и долговечности адгезии. Время высыхания
грунтовки SANZ PRIMER DT-20 (DT-20-B) составляет около 30-40 мин.
Инструменты Для нанесения герметика SANZ PU MASTER 40 используются ручные,
аккумуляторные или пневматические пистолеты для герметиков, в
зависимости от типа упаковки.
Резиновый шпатель, маскирующая лента, салфетки или ветошь без ворса,
для очищения поверхности, мелко-абразивная шлифовальная бумага,
малярный валик без ворса.
Нанесение После предварительной подготовки поверхности герметизируемого шва,
необходимо произвести заполнение герметика в шов :
1- закройте края швов маскирующей лентой, для предотвращения
загрязнения герметиком краев облицовочной панели и достижения
ровных краев герметизируемого шва .
2- Отрегулируйте сечение носика пистолета в соответствии с размерами
шва.
3- Установите упаковку герметика в пистолет, вскройте упаковку, оденьте
носик пистолета.
ООО «АЗИАНА ТРЕЙД» E-mail: Info@sanz-russia.ru
690021, г. Владивосток, ул. Запорожская, д.77 Teл. +7(423)274-46-01 Владивосток
SSGS & Construction sealants Тел. +7(985)784-84-04 Москва
www.sanz-russia.ru
6
Технический лист продукта
Версия 04/2021
4- Заполняйте шов герметиком по всей длине шва, насадку следует
продвигать медленно, чтобы герметик полностью заполнил шов.
5- При помощи резинового шпателя необходимо провести заглаживание
герметика для полного заполнения шва, во избежание возникновения
пустот и образования воздушных пузырей.
6- По завершению заглаживания шва, удалите маскирующую ленту
Ограничения Во время нанесения температура герметизируемых оснований и элементов
(фасадные панели, основание) должна быть минимум на 3°С выше
температуры точки росы воздуха с целью предотвращения образования
конденсата на поверхностях.
Атмосферостойкий полиуретановый герметик SANZ PU MASTER 40 не
может применяться для конструкционной склейки структурного остекления и
вторичной герметизации стеклопакетов.
Удаление Удаление не отвержденного герметика SANZ PU MASTER 40
осуществляется при помощи очистителя SANZ CLEANER QZ-10 или
аналогичного очистителя на основе изопропилового спирта.
Удаление отвержденного герметика осуществляется только механическим
путем.
Меры При работе с герметиками используйте средства индивидуальной защиты :
предосторожности перчатки, очки
Работы по герметизации должны проводиться в хорошо проветриваемых
помещениях
При попадании герметика на открытые участки кожи немедленно очистите
при помощи очищающих салфеток и промойте водой.
ООО «АЗИАНА ТРЕЙД» E-mail: Info@sanz-russia.ru
690021, г. Владивосток, ул. Запорожская, д.77 Teл. +7(423)274-46-01 Владивосток
SSGS & Construction sealants Тел. +7(985)784-84-04 Москва
www.sanz-russia.ru
7
Технический лист продукта
Версия 04/2021
Юридическое Все вышеуказанные технические параметры и методики предоставлены
примечание об добросовестно и считаются достоверными, основываясь на результатах
ограниченной тестов по корпоративным стандартам компании SANZE и международным
гарантии нормативам. Компания SANZE гарантирует качество и соответствие
продукции технической спецификации на момент отгрузки товара, при
соблюдении сроков, условий хранения, и транспортировки продукции.
Конечный потребитель вправе получить гарантированный возврат средств,
в размере стоимости продукции, или замену товара, в случаях если
продукция не соответствует сроку годности, на момент получения товара
потребителем, или не отвечает качественным свойствам, на основании
результатов проверок. Компания SANZE не несет ответственности и других
гарантий за прямой или косвенный ущерб или потери. В связи с тем, что
компания SANZE не может контролировать условия и методы
действительного применения своей продукции, потребитель должен
самостоятельно провести проверку продукции перед применением для
предполагаемого применения. Компания SANZE вправе изменять свойства
выпускаемой продукции. Потребитель должен руководствоваться
последними изданиями спецификаций продуктов SANZ , предоставляемые
по запросу потребителя.
Юридическая Информация, представленная в данном техническом паспорте, является
ответственность интеллектуальной собственностью ООО «АЗИАНА ТРЕЙД». Любое
о правах копирование информации технологической карты, стилистики, дизайна,
интеллектуальной будут расцениваться нарушением прав интеллектуальной собственности
собственности ООО «АЗИАНА ТРЕЙД».
Технический паспорт предоставляется для оценки пригодности применения
в строительстве, получения экспертных заключений и технических
свидетельств, получения разрешительных документов и оформления
проектной документации.
Запрещается передавать технический паспорт продукта и документацию
третьим лицам и открытой публикации в источниках интернет ресурсов, без
письменного разрешения ООО «АЗИАНА ТРЕЙД».
ООО «АЗИАНА ТРЕЙД» E-mail: Info@sanz-russia.ru
690021, г. Владивосток, ул. Запорожская, д.77 Teл. +7(423)274-46-01 Владивосток
SSGS & Construction sealants Тел. +7(985)784-84-04 Москва
www.sanz-russia.ru

File: data/02_interim/f0d103663006c9a4c3b4a63bb10da91f.txt
Полиуретановый клей-герметик PU
40
Описание: PU 40 - это
однокомпонентный эластомерный
герметик на основе полиуретана.
Он образует соединение высокой
эластичности и обладает хорошей
устойчивостью к разрыву и
атмосферным воздействиям.
Он соответствует стандарту SNJF на
анодированный алюминий и
строительный раствор категории 25E
(область применения фасад).
Объем: 600мл
PU 40 соответствует стандарту CE для следующих применений:
- Герметик для фасадных элементов для внутренних и наружных работ, пригодный для
использования в холодном климате в соответствии с европейским стандартом EN 15651-1 (F
EXT-INT CC).
- Герметик для пешеходных дорожек для внутренних и наружных работ, пригодный для
использования в холодном климате в соответствии с европейским стандартом EN 15651- 4
(PW EXT-INT CC).
- Данное изделие имеет сертификат огнестойкости в соответствии с действующей
европейской директивой по морскому оборудованию.
Области применения: PU 40 специально разработан для склеивания различных
строительных материалов и для деформационных швов.
Этот герметик прилипает без грунтовки к обычно используемым поверхностям, таким как
дерево, анодированный алюминий, полиэстер, стекло, бетон, обожженная глина, камень,
керамическая плитка.
Для сложных материалов, включая пластмассы, такие как ПВХ, АБС, ПММА, или такие
материалы, как необработанный алюминий или лакированный металл, проведите
предварительные испытания, чтобы определить, необходима ли подготовка поверхности.
Технические данные:
Внешний вид: Пастообразный
Белый (561016), Серый (561026), Черный (561036),
Цвет:
Бежевый (561046)
Плотность при 20°C: Черный: 1,15 ± 0,02 - Другие: 1,16 ± 0,02
Провисание (ISO 7390): ≤ 3 мм
Температура нанесения: от 5 до 35°C
Время образования поверхностной пленки при
Приблизительно 70 мин
23°C и 50%:
Время отверждения при 23°C и относительной
3 мм через 24 часа
влажности 50%:
Твердость по шору А (внутренний метод IT-20
Приблизительно 40 через 14 дней
после ISO 868 - 3 секунды):
Модуль упругости при 100% (ISO 8339): Приблизительно 0,4 Мпа
Относительное удлинение при разрыве (ISO
> 500 %
8339):
Модуль упругости при 100% (ISO 37): Приблизительно 0,3 МПа
Модуль упругости при разрыве (ISO 37): Приблизительно 1,4 МПа
Относительное удлинение при разрыве (ISO 37): > 600 %
Прочность на разрыв (ISO 34): Приблизительно 10 Н/мм
Термостойкость : от -40 до +80°C (на отвержденном герметике)
Технические данные:
Стойкость к разбавленным кислотам и щелочам: Средняя
Устойчивость к ультрафиолетовому излучению: Хорошая
Устойчивость к атмосферным воздействиям: Отличная
- краски на водной основе: да
Совместимость с красками на отвержденном
герметике : - краски на основе растворителей:
предварительно проведите испытания.
соответствует критериям для использования в
холодной воде при проведении испытаний,
Контакт с водой: описанных в BS 6920, тест на рост водных
микроорганизмов проводится на уменьшенной
площади поверхности 1000 мм2
Классификация в соответствии со стандартом Класс F – 25 HM – M2up* - Aup* (* up: средство без
ISO 11600: грунтовки).
Классификация в соответствии со стандартом Тип S, класс NS, классы 25 и 50, использование NT,
ASTM C920: T1, A и M.
Инструкция по применению:
Подготовка поверхностей: поверхности должны быть чистыми, ровными, сухими, без пыли и
следов жира или других загрязнений, которые могут повредить склеиванию. Если поверхности
необходимо очистить, используйте метилэтилкетон (MEK), ацетон или ОБЕЗЖИРИВАТЕЛЬ 1001.
Для материалов, чувствительных к кетонам, используйте этанол. Проверьте их совместимость
с поверхностями. При необходимости нанесите грунтовку - при необходимости обратитесь в
наш технический отдел.Рекомендуется протирать бетон, особенно остатки цементной пленки,
металлической щеткой. После соскабливания удалите пыль.
При необходимости предварительно протрите металлические поверхности (особенно при
наличии окисления). После протирания очистите их растворителем и дайте высохнуть не
менее 10 минут.
Примечание: при использовании растворителей потушите все источники возгорания и
внимательно следуйте инструкциям производителя по технике безопасности и обращению с
ними.
Нанесение:
PU 40 можно наносить ручным или пневматическим пистолетом.
Используйте пенополиэтиленовую подложку для того, чтобы:
- избежать прилипания герметика к дну
- соблюдайте соотношение ширины и глубины, определяемое следующим правилом:
оптимальная глубина шва = ширина шва / 2 при минимальной глубине 8 мм.
С помощью этого герметика можно нанести швы шириной от 10 до 35 мм.
После нанесения используйте шпатель, чтобы разгладить шов с помощью мыльной воды.
Очистка:
Инструменты можно чистить салфетками, метилэтилкетоном (MEK), ацетоном до полного
отверждения герметика. После отверждения необходимо провести шлифование.
Этот продукт следует использовать в течение 24 часов после вскрытия упаковки; в противном
случае герметик может затвердеть.
Не наносить при температуре ниже 5°C.
Избегайте любого контакта с неотвержденными MS, гибридными полиуретановыми или
силиконовыми герметиками, а также со спиртами или аммиаком во время отверждения.

File: data/02_interim/mightyloc_6221.txt
Technical Data Sheet
6221 POLYURETHANE SEALANT
August 2017
PRODUCT DESCRIPTION
TAFTFLEX 6221 is a one-component, moisture-curable, polyurethane-based, elastomeric adhesive sealant.
After curing, it provides a permanently elastic bond to fasten materials with different coefficients of expansion.
PRODUCT FEATURES
 Good Adhesion to a wide range of substrates.
 Cures rapidly to a permanently elastic consistency with excellent cut and tear resistance.
 Low odor, non-staining.
 Surface paintable with water, oil, and rubber based coatings.
 Non-corrosive.
 Provides shock resistance and vibration damping.
 Exhibits high recovery, making it ideal for sealing dynamically moving joints.
 Weather resistant.
TYPICAL APPLICATION AREAS
 Vehicle bodies and cab construction including panels, underbody components,and roofing.
 Front and rear spoilers, auto trim, moldings, body seams, and welded joints.
 Waterproofing exterior lap seams in many applications, including truck trailers, RV's, metal roofs,
window perimeters, grain bins and HVAC units.
 Waterproofing rivet seams.
 Sealing of exposed and concealed joints of aluminum, steel, coated metals, wood, roof rails, and door
hinges in transport equipment.
 Sealing and caulking expansion joints, pre-cast concrete panel joints.
SPECIFICATION
Item Value
Chemical base 1-C polyurethane
Color Black, white, grey
Cure mechanism Moisture-curing
Density 1.15± 0.05 kg/l
Non-sag properties Good
Application temperature 5°C -35°C
Skin formation time @ 230C, 50%RH* 70 min.
Curing speed*@ 230C, 50%RH ≥3.5mm/24hrs.
Shore A hardness 40
Modulus at 100%(ISO 37) Approx. 0.3MPa
Modulus at break (ISO 37) Approx. 1.4 MPa
Mightyloc and Taftflex is a registeredtrademarkowned by Vitrochem Technology
Allrecommendationsfortheuseofourproducts,whethergivenbyusinwriting,verbally,ortobeimpliedfromtheresultsoftestscarriedoutbyus,arebasedonthecurrentstateofour
knowledge. NotwithstandinganysuchrecommendationstheBuyershallremainresponsibleforsatisfyinghimselfthattheproductsassuppliedbyusaresuitableforhisintendedprocessor
purpose. Sincewecannotcontroltheapplication,useorprocessingoftheproducts,wecannotacceptresponsibilitytherefor.TheBuyershallensurethattheintendeduseoftheproducts
willnotinfringeanythirdparty’sintellectualpropertyrights. Wewarrantthatourproductsarefreefromdefectsinaccordancewithandsubjecttoourgeneralconditionsofsupply.
Technical Data Sheet
6221 POLYURETHANE SEALANT
August 2017
Item Value
Elongation at break 600%
Tear Strength >10 N/mm
Service temperature (permanent) -40°C to+800C
APPLICATION METHOD
 Cleaning: Clean surface with a strong jet of compressed air, sandblast, or solvent to ensure the surface
being clean, dry, free of oil, grease, and of sound quality.
 Activating/Priming: Activators and/or primers may be required to achieve optimal adhesion depending
on the nature of substrates.
 Application of sealant: Cut tip to desired shape and size. Puncture airtight seal. Install with hand or
power operated gun and extrude the sealant into the joint. Clean excess sealant using hard rubber plate
or finger wet with soap solution.
CAULKING
TAFTFLEX 6221 can be applied by a manual or pneumatic gun. After application, use a putty knife to smooth
the joint with soapy water. This product should be used within 24 hours of opening the cartridge or sausage;
otherwise, the sealant could harden inside. Do not apply at a temperature under 5 °C. In cold weather, store
the cartridges at about 20 °C before use. Avoid any contact with non-cured MS, hybrid PU or silicone sealants
as well as with alcohols or ammonia during curing.
PACKAGING STANDARD
310ml cartridge, 600ml sausage
CLEANING METHOD
Always clean the bonding substrates with appropriate cleaning agent prior to applying the polyurethane
adhesive. This will ensure good bonding integrity when fully cured.
STORAGE CONDITIONS
Store polyurethane sealant in a cool and dry area (15-25ºC), away from direct sunlight. Storing this product
otherwise may reduce shelf life and affects physical properties adversely. Do not store the polyurethane for more
than 300C as it may affect the viscosity of the compound and making it difficult for caulking. This product has 12
months shelf life if stored at the recommended temperature.
HANDLING PRECAUTION
 Refer to Safety Data Sheet (MSDS) before using this product.
 Always wear personal safety gears when handling this product. (Impervious gloves, eyes protection
goggles, respiratory mask.)
Mightyloc and Taftflex is a registeredtrademarkowned by Vitrochem Technology
Allrecommendationsfortheuseofourproducts,whethergivenbyusinwriting,verbally,ortobeimpliedfromtheresultsoftestscarriedoutbyus,arebasedonthecurrentstateofour
knowledge. NotwithstandinganysuchrecommendationstheBuyershallremainresponsibleforsatisfyinghimselfthattheproductsassuppliedbyusaresuitableforhisintendedprocessor
purpose. Sincewecannotcontroltheapplication,useorprocessingoftheproducts,wecannotacceptresponsibilitytherefor.TheBuyershallensurethattheintendeduseoftheproducts
willnotinfringeanythirdparty’sintellectualpropertyrights. Wewarrantthatourproductsarefreefromdefectsinaccordancewithandsubjecttoourgeneralconditionsofsupply.

File: data/02_interim/novol_gravit630_pl.txt
KARTA TECHNICZNA ST-09-13
Data aktualizacji: 16.05.2007
Poliuretanowa masa uszczelniająca- SOLIDO GRAVIT 630
Opis:
POLIURETANOWA MASA USZCZELNIAJĄCA GRAVIT 630 - jest jednokomponentowym wyrobem,
utwardzającym się poprzez reakcję z wilgocią znajdującą się w powietrzu. SłuŜy do elastycznego łączenia
kamieni ze sobą oraz innymi materiałami . Tworzy mocną i elastyczną powłokę, nie kurczy się i nie pęka.
Poliuretanowa masa uszczelniającą GRAVIT 630 jest odporna na wodę oraz działanie czynników
atmosferycznych, z wyjątkiem stosunkowo niskiej odporności na UV.
Zastosowanie:
Poliuretanową masę uszczelniającą GRAVIT 630 zaleca się do klejenia elementów kamiennych,
uszczelniania i fugowania łączeń kamienia.
Przygotowanie powierzchni:
Powierzchnia przed nałoŜeniem powinna być czysta, sucha i odtłuszczona.
Zasady postępowania:
Przeciąć tubę i przyciąć końcówkę aplikatora tak aby uzyskać odpowiednią średnicę wyciskania. Po
usunięciu metalowego dna i środka pochłaniającego wilgoć moŜna rozpocząć wyciskanie przy uŜyciu
pistoletu ręcznego lub pneumatycznego. Aby uzyskać najlepszy rezultat zaleca się stosowanie produktu w
temperaturze od +5 (cid:176) C do +35(cid:176) C.
Czasy schnięcia:
Powierzchniowa suchość powłoki - około 60 minut w 20(cid:176) C
Czas utwardzania przy grubości 3-4 mm - 24 godz.
Zawartość lotnych związków organicznych:
LZO dopuszcz. (kat. B/5) = 840g/L
LZO= 140g/L
Zawartość lotnych związków organicznych (LZO) zgodna z:
Rozporządzeniem Ministra Gospodarki z dnia 16 stycznia 2007r.(Dz. U. z dnia 24 stycznia 2007r) i
Dyrektywą UE 2004/42/CE z 21 kwietnia 2004r.Dyrektywą UE 2004/42/CE z 21 kwietnia 2004r.
Kolor:
Czarny, szary, biały.
Czyszczenie sprzętu:
Rozcieńczalnik do wyrobów akrylowych THIN 850 lub rozpuszczalnik do wyrobów nitrocelulozowych.
Warunki i czas przechowywania:
Przechowywać w chłodnych i suchych pomieszczeniach z dala od źródeł ognia i ciepła. Unikać naświetlania
promieniami słonecznymi.
Poliuretanowa masa uszczelniająca GRAVIT 630 : 8 miesięcy w 20°C.
Przepisy BHP:
Podane w Karcie Charakterystyki Preparatu Niebezpiecznego dla danego wyrobu.
Opakowanie:
Masa uszczelniająca GRAVIT 630 dostarczana jest w opakowaniach jednostkowych o pojemności 310ml.
Efektywność naszych systemów jest wynikiem badań laboratoryjnych oraz wieloletniego doświadczenia. Gwarantujemy wysoką jakość pod warunkiem, Ŝe są spełnione nasze
instrukcje i Ŝe praca jest wykonana zgodnie z zasadami dobrego rzemiosła. Nie ponosimy odpowiedzialności za braki, jeŜeli na końcowy rezultat pracy miały wpływ czynniki
znajdujące się poza naszą kontrolą. NOVOL Sp. z o.o., Komorniki, PL
Strona 1/1
