Repository: czeberyak/elastomeric_1k_pu

# 🧪 Разработка низкомодульного 1К ПУ строительного герметика
Data-driven подход к формулированию высокоэластичного однокомпонентного полиуретанового герметика влажностного отверждения для фасадных швов.
Проект представляет собой замкнутый цикл R&D: от автоматизированного парсинга технических спецификаций (TDS) и патентного FTO-анализа с использованием LLM до физико-химического моделирования и генерации плана лабораторных экспериментов (DOE).

## 🎯 Техническое задание (Target Profile)
- **Твердость по Шору А:** 20 – 25 (низкомодульный шов для высокой деформационной нагрузки)
- **Относительное удлинение при разрыве:** > 600%
- **Время образования поверхностной пленки (Skin time):** 40 – 70 минут (при 23°C, 50% RH)
- **Экологические ограничения:** Полный отказ от фталатных пластификаторов (использование DINCH/бензоатов).

## 🏗 Архитектура проекта
Репозиторий организован по методологии Data Science Cookiecutter:
```text
elastomeric_1k_pu/
├── data/
│   ├── 01_raw/              # Исходные PDF (TDS конкурентов)
│   ├── 02_interim/          # Десериализованный сырой текст (.txt)
│   └── 03_processed/        # Очищенные ML-ready датасеты (.csv)
├── notebooks/
│   ├── 01_data_exploration.ipynb  # EDA, DOE, FTO-отчет
│   └── 02_ml_optimization.ipynb   # RSM, 3D-поверхности, Grid Search
├── reports/
│   ├── figures/             # Графики и тепловые карты
│   ├── doe_bbd_matrix.csv   # Матрица плана эксперимента Box-Behnken
│   ├── doe_results_synthetic.csv # Синтетические данные для ML
│   └── patent_landscape_analyzed.xlsx # FTO-анализ патентов
├── scripts/
│   ├── download_tds.sh      # Скрипт загрузки TDS
│   └── generate_lab_data.py # Генератор синтетических данных
├── src/
│   ├── data_collection/     # ETL-пайплайн (Parser, Cleaner, Patent Analyzer)
│   ├── analysis/            # Скрипты аудита качества данных и EDA
│   ├── features/            # Химические калькуляторы (стехиометрия NCO/OH)
│   └── models/              # ML-модели (RSM, Gradient Boosting)
├── Makefile                 # Автоматизация пайплайна (make all, make simulate)
├── .env                     # API-ключи (OpenRouter / Groq)
└── requirements.txt
```

## 🚀 Ключевые инженерные решения

### 1. Каскадный NLP/LLM Парсер
4-этапный конвейер извлечения метрик из неструктурированных PDF с отказоустойчивостью:
- **Regex & Sliding Window** — точный поиск по шаблонам.
- **Table Extraction (`pdfplumber`)** — парсинг технических таблиц.
- **LLM Fallback (OpenRouter/Groq)** — семантическое извлечение скрытых данных через Llama/Mistral с JSON-schema enforcement.
- **Physical Validator** — автоматический отсев галлюцинаций LLM через проверку на физическую адекватность (Shore 5-100, Elong 100-2500%, Skin 5-600 мин).

### 2. AI-Powered FTO Patent Analysis
Автоматизированный анализ патентного ландшафта (`src/data_collection/patent_analyzer.py`):
- Парсинг Claims & Description из Google Patents.
- LLM-оценка рисков нарушения (Infringement Risk) и генерация стратегий обхода (Workaround Strategy).
- **Результат:** Успешно проанализированы патенты Sika (EP4229032B1, US11952493B2) и Dow (US10654964B2). Сформулирована безопасная конфигурация латентной системы (обход патентов на PACM-альдимины и специфические оксазолидины).

### 3. Physics-Informed Симулятор и DOE
- **Суррогатное моделирование:** Скрининг 240 виртуальных комбинаций на основе полуэмпирических уравнений состояния. Отобрано 27 матриц, удовлетворяющих ТЗ.
- **План Бокса-Бенкина (BBD):** Генерация ротатабельного плана второго порядка (15 синтезов вместо 27) для точной лабораторной оптимизации.
- **Стехиометрический калькулятор:** Расчет точных граммовок для лабораторного реактора с учетом эквивалентных масс и целевого $NCO_{free}$.

### 4. Synthetic Data Generation for ML
Генератор синтетических лабораторных данных (`scripts/generate_lab_data.py`):
- Создает реалистичные отклики (Shore A, Elongation, Skin Time) для матрицы Box-Behnken на основе полуэмпирических моделей.
- Добавляет гауссовский шум, имитирующий экспериментальную погрешность (±1.5 ед. Shore, ±8% Elongation, ±5 мин Skin Time).
- Формирует ML-ready датасет (`reports/doe_results_synthetic.csv`) для обучения регрессионных моделей (RSM, Gradient Boosting) до начала дорогостоящих физических синтезов.

## 📊 Текущий статус и Roadmap
- [x] **Этап 1: Сбор данных.** Реализован ETL-пайплайн. Собран бенчмарк-датасет (17 продуктов, 14 полных профилей).
- [x] **Этап 2: EDA и Аудит.** Доказана ортогональность признаков (Shore A ↔ Elongation). Выявлены референсы (SikaHyflex-250).
- [x] **Этап 3: Патентная чистота (FTO).** Проанализированы ключевые патенты конкурентов (Sika, Dow). Сформулирована стратегия обхода (Workaround).
- [x] **Этап 4: DOE (Design of Experiments).** Сгенерирована матрица Box-Behnken (15 runs).
- [x] **Этап 5: In-silico симуляция.** Сгенерированы синтетические лабораторные данные с экспериментальным шумом для ML-моделирования.
- [x] **Этап 6: ML-моделирование и интерактивная оптимизация.**
  Обучены RSM-модели на синтетических данных.

File: data/02_interim/bauer_flexible_pu.txt
Technical Datasheet
FLEXIBLE PU SEALANT
One-component moisture curing polyurethane sealant.
Description Sealant application
One-component moisture curing polyurethane sealant
1) We cut the nozzle slantwise to form an opening
in the form of thixotropic paste. After application, in
proportional to the joint width.
contact with air, the sealant is vulcanised to an elastic
2) We put cartridge/sausage into the hand- or air gun
and cohesive mass.
and we apply the sealant in the joint.
3) We smooth the surface of the uncured sealant with a
Physical properties
spatula, so as to form a slightly negative crescent.
For good performance it is essential that the sealant be
• Elastic performance and movement capability.
only bonded to the two facing sides of the joint. To
• Adhering ability to dissimilar substrates.
achieve this install a backup material (closed cell
• Easy application at temperatures from +5 to
ο polyethylene or open cell polyurethane foam). Apply the
+40 C.
sealant in a continuous operation making sure all air
• Very good resistance to aging (UV and moisture).
pockets or voids are eliminated. Tool the sealant with
• High mechanical strength.
light pressure to spread the material against the joint
ο
• Service temperature: -40 to +90 C
surfaces. This operation should be made with a dry
• Paintable.
spatula before skin formation occurs.
• Resistant to diluted acids, common chemicals,
Excess uncured sealant should be wiped and cleaned
detergents petrochemicals and mineral oils.
with a commercial solvent such as xylene or white spirit;
cured sealant can only be removed by abrasion.
Application fields
Technical properties
It is recommended for the sealing and bonding between
similar and dissimilar substrates in traditional masonry,
a. Unvulcanized Rubber:
civil and industrial applications, light and heavy
• Consistency: non-sag
prefabrications, interior decorating etc. indoors and
• Skin forming time: 120-240 min (23 oC, 50% RH)
outdoors, in all kinds of building materials such as • Curing speed: 2-3 mm/1 st day (23 oC, 50% RH)
concrete, aluminum, steel, galvanized steel, wood, glass, • Specific Gravity: 1.25
natural or artificial stones etc. It is also used as b. Vulcanized Rubber:
adhesive for these materials. • SHORE A - Hardness: 30±5
• Movement capability: 25%
Application instructions • Ability to return: 90%
• Tensile strength (ISO 8339): 0,82 N/mm2
Joint preparation: The joint faces to be bonded must be • Modulus at 100% elongation (ISO 8339): 0,41
N/mm2
clean, dry and free from dust, oil, grease, old sealant
• Elongation at break (ISO 8339): 450 %
and any traces of contaminant, which may affect
adhesion. Surfaces should be degreased with solvent
Packaging
using a clean cloth. To remove dust, use oil-free
compressed air.
In paper carton with 25 aluminium cartridges of 310ml
Joint dimensions: The movement capability of sealant
or 15 aluminium sausages 0.6 Lt.
as well as local regulations must be considered. Joint
width should be twice the depth when the width is Shelf life
bigger than 20mm and and equal to the depth when
the width is smaller than 20mm. The width of the joints 12 months minimum when stored in places with normal
should not be less than 5 and bigger than 40mm. temperature and humidity.
EN-TDS BAUER_Flexible PU Sealant_11.04.2017
Notes
Technical details, properties, recommendations and
information on BAUER products are supplied in good faith.
They are based on the company's research and experience,
provided that they are stored and applied under normal
conditions. As the method of using materials as well as project
and environment conditions are beyond the control of the
company in each individual application setting, the product
user is held solely responsible for the result of application. No
responsibility under any legitimate relationship can be
substantiated against the company, based on the information
set out hereunder. Product users are advised to refer to the
latest revision of the technical manuals available.
Other information
BAUER BUILDING TECHNOLOGIES
Megara Industrial Estate, Attica
Tel: 210 5744222
Fax: 210 5740777
Email: info@netbauer.com
http// www.netbauer.com
Frankfurt, Reg. No 312310 QM
Qualitätsmanagementsystem
Zertifiziert nach DIN EN ISO 9001
Frankfurt, Reg. No 312310 QM
Qualitätsmanagementsystem
Zertifiziert nach DIN EN ISO 9001
EN-TDS BAUER_Flexible PU Sealant_11.04.2017

File: data/02_interim/boss_pu25.txt
TECHNICAL
DATA SHEET
REVISION | 27-06-2024
BOSS® PU 25 POLYURETHANE SEALANT
TECHNICAL DATA
Basis Polyurethane
Consistency Stable paste
Curing System Moisture curing
Density 1.38 g/ml
Skin formation time* (23°C/50% R.H.) 45 min
Curing speed* (23°C/50% R.H.) 4 mm/24h
Flow, Sag, or Slump (mm) Nil
Hardness, Shore A points** (ISO 868) 35 ± 5
Tensile Strength** (ISO 37) 2.30 N/mm²
Elongation at break** (ISO 37) 850 %
Maximum allowed distortion (ISO 11600) ± 20 %
Temperature resistance** -30 °C → 90 °C
Application temperature 5 °C → 35 °C
* These values may vary depending on environmental factors such as temperature, moisture, and type of substrates.
** This information relates to fully cured product.
Description Shelf life
BOSS® PU 25 is a high-performance, one-component, 12 months in unopened packaging in a cool and dry
polyurethane-based, non-sag elastomeric sealant storage place at temperatures between +5°C and
used in construction, and automobile industry. +25°C.
Properties Substrates
Very easy to apply All types of metals. There is no adhesion on PE, PP,
Permanently elastic after curing PTFE (Teflon®) and bituminous substrates. We
Excellent resistance to UV radiation recommend a preliminary adhesion and compatibility
Very good adhesion on various substrate test on every surface.
Excellent resistance to wide range of chemicals Nature: Rigid, clean, dry, free of dust and grease.
Surface preparation: BOSS® PU 25 has a good
Applications
adhesion to most substrates. All smooth surfaces can
be treated with Surface Activator.
Versatile Industrial application
Provides reliable bonding and sealing for vibrating
Application Method
assembly such as vehicle body work, caravans,
Application method: With a manual, pneumatic or
and containers.
accu caulking gun.
Ideal for securely bonding upright components
Cleaning: Clean with Boss cleaner immediately after
Effectively replaces traditional welds or spot welds
use
Finishing: With a soapy solution or finishing solution
Packaging
before skinning.
Colour: White, black, grey. Repair: With the same material.
Packaging: 600 ml sausage.
PAGE 1 OF 2
TECHNICAL
DATA SHEET
REVISION | 27-06-2024
BOSS® PU 25 POLYURETHANE SEALANT
Health and Safety Recommendations
Take the usual labour hygiene into account.Consult
label and material safety data sheet for more
information.
Remarks
BOSS® PU 25 is paintable with most waterbased
paints, however due to the large number of paints
and varnishes available we strongly suggest a
compatibility test before appication.
BOSS® PU 25 can not be used as a glazing sealant.
Do not use in applications where continuous water
immersion is possible.
It is recommended to do a compatibility test prior to
application.
BOSS® PU 25 has a good UV resistance but can
discolour under extreme conditions or after very
long UV exposure.
Do not apply or allow to cure in the presence of
uncured silicone sealants, alcohol - or other solvent
cleaners.
When using different reactive joint sealants, the
first joint sealant must be completely hardened
before the next one is applied.
Environmental clauses
Leed regulation:
BOSS® PU 25 conforms to the requirements of LEED.
Low –Emitting Materials: Adhesives and Sealants.
SCAQMD rule 1168. Complies with USGBC LEED 2009
Credit 4.1: Low-Emitting Materials – Adhesives &
Sealants concerning the VOC-content.
Disclaimer: This technical data sheet replaces all previous versions. The directives contained within this documentation are Accumetric Silicone Pvt Ltd
the result of our experiments and experience, and have been submitted in good faith. Because of the diversity of the
Plot No.17, CMDA’s Industrial Area, Melrosapuram,
materials and substrates, in addition to the great number of possible applications that go beyond our control, we cannot
Sengundram Village, S.P.Koil Post,
accept any responsibility for the results obtained. Further, since the design, quality of the substrate, and processing
conditions are beyond our control, no liability under this publication will be accepted. In every case, it's therefore Chengalpattu – 603 204
recommended to carry out preliminary experiments. BOSS reserves the right to modify its products, without prior notice. indiasales@bossproducts.com
www.bossproducts.in
PAGE 2 OF 2

File: data/02_interim/rubber_fc40.txt
`
FC40 Polyurethane Sealant Material Data Sheet
Product Code: RC13102
Product Description
FC40 is a high quality one component polyurethane sealant with a high modulus for a wide range of sealing and
bonding applications.
Characteristics
• Very good applicability
• Permanently elastic after curing
• Very good adhesion on many surfaces
• Excellent resistance to many chemicals
Applications
• Sealing and bonding in marine applications above and below water line.
• Sealing and bonding in caravans and motor homes.
• All sealing and bonding applications in the building and metal industry
• Structural bonding in vibration constructions
Application Examples
• Sealing and bonding in metal constructions
• Sealing of shrinkage joints in concrete floors
• Flexible bonding in container building
• Gluing of roof tiles
Packaging and Colours
Colours: White–Grey–Black (other colours on request)
Packaging: Aluminium cartridge of 310 ML
Shelf life
12 months in unopened packaging in a cool and dry storage place at temperatures between +5°C and +25°C.
Technical Data
Base: Polyurethane
Consistency: Stable Paste
Curing System: Moisture Cure
Skin Formation: ca45 min (20°C/65% relative humidity)
Curing Rate: 3mm/24h (20°C/65% R.H.)
Hardness: 48± Shore A
Shrink: max.6%
Specific Gravity: 1.17
Temperature Resistance: -40°C until +90°C
Elongated at break: >450%
Elasticity Modulus 100%: 0.60 N/mm² (DIN 53504)
Breaking Strength: 2N/mm² (DIN 53504)
Max Allowed Distortion: 15%
The information contained on this product information sheet is to be used as guidance. The advice is given in good faith and does not constitute
any guarantee or recommendation for suitability. The Rubber Company cannot be held liable for any damage caused by incorrect installation.
We hereby reserve the right to change the technical information herewith without notification or prior agreement.
E sales@therubbercompany.com W www.therubbercompany.com T +44 (0) 1794 513 184
The Rubber Company Limited© - Registered in England and Wales
Company Number - 08350831 | VAT Number - GB 156 8355 80
Surfaces
Substrate: Most of the usual building substrates, most metals, polyesters and many plastics.
Not on glass.
State of surface: Clean, dry and free from dust and grease.
Preparation: Apply Primer 100 on porous surfaces.
Joint Size
Min. Width: 2mm in bonding applications
5mm in joints
Max. Width: 10mm in bonding applications
30mm in joints
Min. Depth: 5mm in joints
Recommendation: Joint depth = Joint width
Application
Application method: Manual or pneumatical caulking gun
Application temperature: +5°C to +35°C
Cleaning: Clean with white spirits immediately after application
Finishing: Smoothen joint with a soapy solution before skin forming
Transport Information
Non hazardous for all means of transport.
Labelling
Symbol: None
Risk phrases: None
Safety phrases: None
Contains: Isocyanates
Information
When painted with oxidative drying paints, disturbances in the drying of the paints may occur. Adhesion must be tested
for compatibility by carrying out preliminary trials. Please consider that the hardness and film thickness may impair
elasticity of the sealant, thus the curing reaction proceeds slower and may lead to cracking of the paint.
Avoid direct contact with isocyanate reactive substances, especially alcohol such as spirit, dilutions and cleaning
compounds until the adhesive has obtained full cure. This will prevent the adhesive from curing properly.
Data contained in this document is for information only and is believed to be reliable. The Rubber Company (TRC)
cannot assume responsibility for results obtained by others over whose methods we have no control. It is the user’s
responsibility to determine suitability of the product for any specific purpose and TGP is pleased to provide a sample
upon request.
Before using this product ensure thatyou have been supplied with and have read carefully the following information.
• The hazard label (complying with latest CDG/CPL regulations) applied to the container.
• Material Safety Data Sheet,FC40.
ISO
9001 : 2015
REGISTERED
The information contained on this product information sheet is to be used as guidance. The advice is given in good faith and does not constitute
any guarantee or recommendation for suitability. The Rubber Company cannot be held liable for any damage caused by incorrect installation.
We hereby reserve the right to change the technical information herewith without notification or prior agreement.
E sales@therubbercompany.com W www.therubbercompany.com T +44 (0) 1794 513 184
The Rubber Company Limited - Registered in England and Wales
Company Number - 08350831 | VAT Number - GB 156 8355 80

File: data/02_interim/tecnopol_mastic_pu.txt
TTDDSS.. TTEECCHHNNIICCAALL DDAATTAA SSHHEEEETT
MMAASSTTIICC PPUU vv..2255--0022--22002266
1 / 4
MASTIC PU - POLYURETHANE MASTIC
It is a single component polyurethane mastic that cures rapidly on contact with atmospheric moisture, forming a
hard sealant, elastic and of a medium-high elasticity modulus. For sealing of vertical and horizontal joints. It has
CE marking on the basis of a statement made DoP Declaration of Performance (DoP) conforms to the
regulations UE305/2011.
USES
For application in the following situations:
Sealing of expansion joints or fissures
Make caulking in the joints between horizontal and vertical walls for previous preparations in liquid waterproofing
Genera sealing for building materials: concrete, wood, aluminium, lacquered metal, polyester, glass, PVC,
concrete and clay tiles, stone, ceramic stoneware
Highly recommended for bonding fired clay and concrete tiles.
Can be exposed to UV rays, however, some surface decoloration can happens
NOTE: call our technical department about the application to other substrates or scopes of use
Application temperature 5~35 ºC (41 to 95ºF)
Frying tack 30~60 minutes
Curing total thickness of 3 to 4 mm 24 hours
Elongation at break >600 %
COLORS
Gray
TTDDSS.. TTEECCHHNNIICCAALL DDAATTAA SSHHEEEETT
MMAASSTTIICC PPUU vv..2255--0022--22002266
2 / 4
GENERAL SPECIFICATIONS
SUBSTRATES PREPARATION: The substrates must be clean, even, dry, free of dust, oil, grease, and any
contaminants that could harm bonding. They may be cleaned with, methylethylketone (MEK), acetone, or grease
remover. Apply a primer if necessary. Check the compatibility of the solvent used with the substrates. When using
solvents, extinguish all sources of ignition and carefully follow the safety and handling instructions given by the
manufacturer or supplier. If necessary, rub down metal surfaces beforehand. After rubbing down, the surface should be
cleaned. Allow the substrate to dry after degreasing. We recommend cleaning concrete with a metal brush.
CAULKING: It can be applied by a manual or pneumatic gun. any trace of grease, paint or non-adherent coating must
be removed. After application, use a putty knife to smooth the joint with soapy water. This product should be used within
24 hours of opening the cartridge or sausage; otherwise, the sealant could harden inside. Do not apply at a temperature
under 5 °C. (41ºF). In cold weather, store the cartridges at about 20 °C (68ºF) before use. Avoid any contact with non-
cured MS, hybrid PU or silicone sealants as well as with alcohols or ammonia during curing.In flooring joints, it is
recommended that the sealing width be twice the depth. The maximum permissible width is ±38 mm. If desired, a
backer rod can be placed at the bottom of the joint.
CLEANING:Tools should be cleaned with, MEK or acetone before the sealant has completely cured. After curing,
abrasion is necessary.
PACKAGING
Boxes of 20 ut. (600 cm³ each)
STORAGE AND SHELF LIFE
12 months at temperatures between 5 and 35° C (41 to 95 ºF).Keep away from direct sunlight, extreme heat, cold or
moisture
HEALTH AND SAFETY
Respiratory Protection: When handling or spraying use an air-purifying respirator. Skin protection: Use rubber gloves,
remove immediately after contamination. Wear clean body-covering. Wash thoroughly with soap and water after work
and before eating, drinking, or smoking. Eye / Face: Wear safety goggles to prevent splashing and exposure to particles
in the air. Waste: Waste generation should be avoided or minimized. Incinerate under controlled conditions in
accordance with local laws and national regulations. Re-occupancy of the work site without respiratory equipment is
minimum 24 hours providing the correct ventilation for the area sprayed. Contractors and applicators must comply with
all applicable and appropriate guidelines for storage and safety guidelines.These safety recommendations for handling,
are necessary for the implementation process as well as in the pre and post, on exposure to the loading machinery.
Dispose waste in accordance with star or/and local regulations.
YIELD
Diameter of the application(mm) 2 3 4 5 6 7 8 9 10
Linear fleet (m) 190 85 47 30 21 15 11 9 7
TTDDSS.. TTEECCHHNNIICCAALL DDAATTAA SSHHEEEETT
MMAASSTTIICC PPUU vv..2255--0022--22002266
3 / 4
TECHNICAL DATA
Appearance pasty
Color Gray
Density ISO 1675 1.18 ± 0.05 g/cm3
Sagging ISO 7390 none
Application temperature 5 ~35 °C
Skin formation time ±70 min
Cure time 3 mm/24 h
Loss of volume ISO 10563 <10%
Tear resistance ISO 8340 modified Pass
Adhesion/cohesion properties of deformation under tension maintained immersion in
No break
water at 28 days ISO 10590 modified
Adhesion/cohesion properties of deformation under-maintained tension, immersion
No break
in saltwater at 28 days ISO 10590 modified
Adhesion/cohesion tensile deformation properties maintained at -30ºC ISO
Pass
8340 modified
Durability ISO 8340/9047/10590 Pass
Modulus at 100 % ISO 8339 ±0.4 MPa
Elongation at break ISO 8339 >500 %
Tear strength DIN 53515 ±10 N/mm
Hardness Shore A/D ( internal test) 35~40 / 9~10
Temperature resistance - 40 ~+80°C (- 40 ~176 °F)
Resistance to dilute acids and bases average
UV resistance medium
Water and salt spray resistance excellent
water-based: yes
Compatibility with paints solvent-based: carry out tests
before hand
modulus at 100 % (ISO 37) :
ca. 0.3 MPa
modulus at break (ISO 37): ca.
Specific data
1.4 MPa
elongation at break (ISO 37) : >
600 %
Results were performed in the laboratory at 23ºC (73ºF) and 50% RH, under controllable conditions. These values may
vary depending on the application, climatology, or substrate conditions.
The information herein is to assist customers in determining whether our products are suitable for their applications. Our products are only intended for sale to
industrial and commercial customers. The customer assumes full responsibility for quality control, testing, and determination of the suitability of products for its
intended application or use.
We warrant that our products will meet our written liquid component specifications. We make no other warranty of any kind, either express or implied, by fact or
law, including any warranty of merchantability or fitness for a particular purpose since Tecnopol Sistemas S.L.U. does not control the execution, since Tecnopol
Sistemas S.L.U, does not control the execution. Our total liability and customers’ exclusive remedy for all proven claims is the replacement of the nonconforming
TTDDSS.. TTEECCHHNNIICCAALL DDAATTAA SSHHEEEETT
MMAASSTTIICC PPUU vv..2255--0022--22002266
4 / 4
product and in no event shall we be liable for any other damages. While descriptions, designs, data and information contained herein are presented in good faith
and believed to be accurate, they are provided for guidance only. Because many factors may affect processing or application/ use, Tecnopol Sistemas S.L.U.
recommends that the reader make tests to determine the suitability of a product for a particular purpose prior to use.
No warranties of any kind, either expressed or implied, including warranties of merchantability or fitness for a particular purpose, are made regarding products
described or designs, data or information set forth, or that the products, designs, data or information may be sued without infringing the intellectual property
rights of others. In no case shall the descriptions, information, data or designs provided be considered a part of Tecnopol Sistemas S.L.U. terms and conditions
of sale. Further, the descriptions, designs, data, and information furnished by Tecnopol Sistemas S.L.U. hereunder are given gratis and Tecnopol Sistemas
S.L.U. assumes no obligation or liability for the description, designs, data or information is given or results obtained, all such being given and accepted at the
reader’s risk.
All data furnished refers to standard production using manufacturing testing tolerances. The product user, and not Tecnopol Sistemas S.L.U., is responsible for
determining the suitability and compatibility of our products for the final user’s intended use.
The liability of Tecnopol Sistemas S.L.U.and its affiliates for all claims is limited to the purchase price of the material.
Products may be toxic and require special precautions in handling. Users should obtain detailed information on toxicity, together with proper shipping, handling
and storage procedures, and comply with all applicable safety and environmental standards.
No freedom from any patents or other industrial or intellectual property rights is granted or to be inferred.

File: data/02_interim/tikiseal_pu40.txt
TIKISEAL PU40
1K PU Based Joint Sealant
DESCRIPTION PROPERTIES
TIKISEAL PU40 is ready to use one component Property Value
moisture cured gun grade elastomeric PU joint sealant Colour* White, Black, Grey
complying to ASTM C920 standard specification for Density 1.45 g/ml ± 0.10
elastomeric joint sealants . Skin over time 25 to 45 Minutes
Curing time @ 230C & 50% RH 24 Hour (2 to 3mm)
Tensile Strength (ASTM D412) >1.5 MPa
Once cured, TIKISEAL PU40 forms a highly flexible and
Elongation at Break (ASTM D412) > 500%
durable elastomeric seal that strongly adheres to
Shore A Hardness (ASTM C661) 40
most construction and industrial substrates.
VOC Content < 3%
Application Temperature 5°C to 40°C
ADVANTAGES
Service Temperature -30°C to 100°C
• Permanently elastic over a wide range of Movement Accomodation 30%
temperatures *Standard colors. Specific color can be tailor made to
• Durable, remains unaffected by U.V and weather meet the end user requirement.
conditions
• Non-staining to construction substrates APPLICATION INSTRUCTIONS
• Low dirt pick-up post curing SURFACE PREPARATION
• Exhibits good adhesion to many un-primed surface All surfaces coming in contact with TIKISEAL PU40
• Does not support microbial, fungus and mildew should be clean, dry, and free from loose dirt, dust,
growth laitance, oil, grease or any other contaminants, which
• Wide range of colours and excellent smooth finish may impair the adhesion of TIKISEAL PU40.
• Low VOC – environmental friendly
• Single component – quick and ease of application Metal surfaces should be cleaned and degreased.
• Excellent low temperature extrudability
• Cures at ambient temperatures to a tough, elastic, For a neat finish, apply masking tape and remove it
and flexible rubber like material after tooling the sealant and before sealant has
• Resilient - recovers the original width after skinned over.
expansion & contraction without the losing the
surface bond APPLICATION
Cut tip of cartridge / sausage with a sharp knife. Cut
USES nozzle at 45° angle to desire bead-width and apply to
substrate with cartridge gun. Firmly extrude sealant
TIKISEAL PU40 is highly suitable for sealing:
into slot ensuring complete contact with joint faces.
• Expansion and construction joints in rigid pavements
and building structures including facades
Once applied TIKISEAL PU40 should be tooled within
• Internal and external pedestrian ways
30 minutes before skinning occurs to ensure good
• Industrial and warehouse floors
contact with joint faces. It attains tack free time of 35
• Connection and isolation joints
to 60 minutes.
Uncured sealant can be cleaned up with mineral • Water based top coat : OK
spirits. Use approved backing material for joints over • Alkyd resin paint: Use water based undercoat first
10mm deep. • Traditional solvented paint: Use water based
undercoat first
COVERAGE • Traditional oil based paint : Use water based
The number of running meter work done in 600ml undercoat first
sausage of TIKISEAL PU40 sealant, can be calculated • Traditional exterior paint: Use water based gloss
by following formula: - paint as undercoat first
• Cellulose based auto paint : OK
L = 600 / (W x D) • PU based auto paint : OK
Where, *Compatibility data is based on trials carried in in-
L = Length of the joint in linear running meter house laboratory under ideal condition. Carrying of
W= Width of the joint in mm. pre-liminary trials at site is recommended.
D = Depth of the joint in mm.
LIMITATION
GUIDE TO TIKISEAL PU40 COVERAGE* (per pack size
• TIKISEAL PU40 is not suitable for use in areas
of 600ml sausage)
having pool of chlorinated water or salt water,
Joint Size, mm Estimated Length
such as swimming pools, spas, etc.
6 x 6 17.2 meter • TIKISEAL PU40 is not compatible with PE, PP,
10 x 10 6.8 meter Teflon, Neoprene and bituminous surfaces.
20 x 10 3.5 meter • TIKISEAL PU40 is not suitable for use in glazing
*Coverage is approximate and it depends upon the site applications.
conditions and surface porosity at the time of application • TIKISEAL PU40 should not be overcoated with
alkyd resin paint, as it inhibits the curing of the
PAINTING
alkyd paint.
TIKISEAL PU40 is compatible and can be overcoated
with many conventional water based paints, but prior SUPPLY
trial for checking the compatibility of water based
TIKISEAL PU40 is supplied in 600ml Aluminium foil
paints is recommended.
sausage (20 no.s packed in 1 box) and in 310ml plastic
cartridge (25 no.s packed in 1 box).
For overcoating with alkyd paints, use of suitable
water based undercoat is recommended.
STORAGE
TIKISEAL PU40 must be stored above 5°C. Store in a
Paint Type : Suitability*
dry and cool place with temperature below 30°C
• Water based emulsion paint : OK
under the shed and protect from extremes of
• Water based primer sealer : OK
temperature.
• Water based undercoat : OK
SHELF LIFE SAFETY PRECAUTIONS
Shelf life is 12 months when stored as above and in As with all chemical products, care should be taken
original packing. Failure to comply with the during use and storage of TIKISEAL PU40 to avoid
recommended storage conditions may result in contact with eyes, mouth, skin, and foodstuffs until
premature deterioration of the product or packaging. product is fully cured/dried.
*Coverage is approximate and it depends upon the site Uncured adhesive / sealant causes skin and eyes
conditions and surface porosity at the time of application irritation upon contact.
• Avoid contact with eyes, skin and mouth.
• In case of contact with eyes, flush with water
immediately for 15 minutes. If irritation persists,
seek medical attention.
• Keep out of reach of children. Use in well
ventilated areas.
VERSION: R2, 201912
Disclaimer: The technical information, and, in particular, the recommendations relating to the application and end-use of Tiki Tar Danosa (TIKIDAN) products, are given in good
faith based on TIKIDAN's current knowledge and experience of the products when properly stored, handled and applied under normal conditions in accordance with TIKIDAN's
recommendations. The information herein is of a general nature and no assumption can be made as to a product's suitability for a particular use or application and no warranty in
respect of merchantability or of fitness for a particular purpose can be inferred from this information. The user alone is fully responsible for the product’s suitability for the
intended application and purpose. TIKIDAN reserves the right to change the properties of its products.
Note: Field service where provided does not constitute supervisory responsibility. Suggestions made by TIKIDAN either orally or in writing may be followed, modified or rejected by
the owner, engineer or contractor since they, and not TIKIDAN, are responsible for carrying out procedures appropriate to a specific application. TIKIDAN reserves the right to
amend the composition of its material and consequently their prices, without prior notice. For this reason, all orders will be accepted only in accordance with the conditions and
technical specifications in force at the date of order. Users must always refer to the most recent issue of the local Product Data Sheet for the product concerned, copies of which
will be supplied on request.
TIKITAR DANOSA (INDIA) PRIVATE LIMITED
Tiki Tar Estate, Village Road, Bhandup (W), Mumbai - 400 078,
Maharashtra, India. T: +91 22 4126 6699
E: info@tikidan.in | W: www.tikidan.in

File: data/02_interim/vipro_pu2k.txt
Technical Data Sheet
Vi-Pro® PU 2K POLYURETHANE ADHESIVE
Version: 2-EN Date: 10.07.2025
Vi-Pro® PU 2K POLYURETHANE ADHESIVE
Product description
Vi-Pro® PU 2K POLYURETHANE ADHESIVE is a two-component reactive adhesive based on
polyurethane, intended for connecting metals to each other and to other materials such
as wood, hard PVC and GRP. The adhesive is particularly suitable for gluing corners in the
construction of aluminum windows and doors, as well as containers and vehicles. Choose
Vi-Pro® PU 2K POLYURETHANE ADHESIVE if you produce composite elements from hard PS,
PUR and PVC. Because the adhesive does not contain solvents, it is suitable for bonding
coated and anodized aluminum surfaces. In addition, Vi-Pro® PU 2K POLYURETHANE
ADHESIVE has a hard and durable adhesive joint and exceptional resistance to weather
conditions, which makes it ideal for use in many different industrial fields.
Special characteristics:
• High tensile and shear strength
• Wide adhesion spectrum
• Fast curing
• Good filling characteristics
• Stable
• Can be coloured
• Can be coated
Vi-Pro® PU 2K is used in various industrial fields:
• Window, door and facades construction
• Containers and automotive construction
• Processing of ceramics, artificial stone and natural stone
• General processing of metals
• Processing of concrete and building materials
• Ventilation and air conditioning technology
• Insulation and composite panel technology
• Processing of wood
Application
Preparation
1
Technical Data Sheet
Vi-Pro® PU 2K POLYURETHANE ADHESIVE
Version: 2-EN Date: 10.07.2025
The surfaces of the joined elements must be dry and free from dirt and grease. For
cleaning, we recommend Vi-Pro® Easy To Clean. Avoid using the adhesive at
temperatures below 5°C.
Bonding:
Open the Vi-Pro® PU 2K POLYURETHANE ADHESIVE double insert. Screw on the static mixer.
Then insert the cartridge into the dosing unit. Apply glue evenly to one of the parts to be
joined.
Attention:
When opening the cartridge, after each replacement of the static mixer or after a break in
processing, the first 20 ml of mixed glue should be thrown away. Due to the way the
cartridges are filled, for safety reasons, the first 20 ml of glue should not be used for
gluing.
Curing time
Functional strength is achieved after approximately 4 hours. Final strength is achieved
after 24 hours. High temperatures shorten the hardening time, low temperatures extend
it. For professional use only.
Technical parameters
Chemical base 2-Component Polyurethane, hardener isocyanate (MDI)
Color beige, grey, white
Texture pasty
Density component A = approx. 1,45 g/cm³ DIN53479
component B = approx. 1,70 g/cm³
Mixing ratio A : B = 1 : 1 by volume
Pot life (10/20/30°C) 80/45/30 minutes 100g batch at 20°C
Tensile strength approx.10-16 N/mm²
Elongation at break > 15% DIN53283
Shore hardness D 80 DIN53504
Processing temperature 10 °C to 35 °C
Temperature resistance -30 °C to 90°C
Chemical resistance
Vi-Pro® PU 2K POLYURETHANE ADHESIVE is characterized by good UV stability and good
resistance to weather conditions. Moreover, it is resistant to water, alcohols, oils, gasoline
and diluted alkalis and acids.
2
Technical Data Sheet
Vi-Pro® PU 2K POLYURETHANE ADHESIVE
Version: 2-EN Date: 10.07.2025
Not resistant to aromatic and chlorinated hydrocarbons, concentrated organic and
inorganic acids and bases.
Packaging
Double cartridge 900 g/600 ml, 1 pack = 6 pieces in a box
Storage
Store in a cool and dry place. Unopened containers at least durable: 12 months after
production. Storage temperature: 5°C to 25°C.
Precautions
Material safety data sheets are available upon request. Product Safety Data Sheets are
provided to help customers meet their own handling, safety and disposal needs and those
that may be required by local health and safety regulations. Safety data sheets are
updated regularly, so please request and read the latest version of the safety data sheet
before handling or using any product.
Note to customer
The information provided is true to the best of our knowledge and is based on reliable
tests and practical experience. The specified properties are indicative and therefore do
not constitute specifications. The customer/user should thoroughly test each application
to ensure that the product meets the required parameters. The only warranty is that the
product conforms to the sales specifications in effect at the time of shipment. Your
exclusive remedy for breach of such warranty is limited to a refund of the purchase price
or replacement of any product found to be other than the warranted product. Seller is
not liable for incidental or consequential damages.
More information available at: +48 22 122 85 49 or reach@vi-pro.eu
3
