Repository: czeberyak/elastomeric_1k_pu

# 🧪 Разработка низкомодульного 1К ПУ строительного герметика
Data-driven подход к формулированию высокоэластичного однокомпонентного полиуретанового герметика влажностного отверждения для фасадных швов.
Проект представляет собой замкнутый цикл R&D: от автоматизированного парсинга технических спецификаций (TDS) и патентного FTO-анализа с использованием LLM до физико-химического моделирования и генерации плана лабораторных экспериментов (DOE).

## 🎯 Техническое задание (Target Profile)
- **Твердость по Шору А:** 20 – 25 (низкомодульный шов для высокой деформационной нагрузки)
- **Относительное удлинение при разрыве:** > 600%
- **Время образования поверхностной пленки (Skin time):** 40 – 70 минут (при 23°C, 50% RH)
- **Экологические ограничения:** Полный отказ от фталатных пластификаторов (использование DINCH/бензоатов).

## 🏗 Архитектура проекта
Репозиторий организован по методологии Data Science Cookiecutter:
```text
elastomeric_1k_pu/
├── data/
│   ├── 01_raw/              # Исходные PDF (TDS конкурентов)
│   ├── 02_interim/          # Десериализованный сырой текст (.txt)
│   └── 03_processed/        # Очищенные ML-ready датасеты (.csv)
├── notebooks/
│   ├── 01_data_exploration.ipynb  # EDA, DOE, FTO-отчет
│   └── 02_ml_optimization.ipynb   # RSM, 3D-поверхности, Grid Search
├── reports/
│   ├── figures/             # Графики и тепловые карты
│   ├── doe_bbd_matrix.csv   # Матрица плана эксперимента Box-Behnken
│   ├── doe_results_synthetic.csv # Синтетические данные для ML
│   └── patent_landscape_analyzed.xlsx # FTO-анализ патентов
├── scripts/
│   ├── download_tds.sh      # Скрипт загрузки TDS
│   └── generate_lab_data.py # Генератор синтетических данных
├── src/
│   ├── data_collection/     # ETL-пайплайн (Parser, Cleaner, Patent Analyzer)
│   ├── analysis/            # Скрипты аудита качества данных и EDA
│   ├── features/            # Химические калькуляторы (стехиометрия NCO/OH)
│   └── models/              # ML-модели (RSM, Gradient Boosting)
├── Makefile                 # Автоматизация пайплайна (make all, make simulate)
├── .env                     # API-ключи (OpenRouter / Groq)
└── requirements.txt
```

## 🚀 Ключевые инженерные решения

### 1. Каскадный NLP/LLM Парсер
4-этапный конвейер извлечения метрик из неструктурированных PDF с отказоустойчивостью:
- **Regex & Sliding Window** — точный поиск по шаблонам.
- **Table Extraction (`pdfplumber`)** — парсинг технических таблиц.
- **LLM Fallback (OpenRouter/Groq)** — семантическое извлечение скрытых данных через Llama/Mistral с JSON-schema enforcement.
- **Physical Validator** — автоматический отсев галлюцинаций LLM через проверку на физическую адекватность (Shore 5-100, Elong 100-2500%, Skin 5-600 мин).

### 2. AI-Powered FTO Patent Analysis
Автоматизированный анализ патентного ландшафта (`src/data_collection/patent_analyzer.py`):
- Парсинг Claims & Description из Google Patents.
- LLM-оценка рисков нарушения (Infringement Risk) и генерация стратегий обхода (Workaround Strategy).
- **Результат:** Успешно проанализированы патенты Sika (EP4229032B1, US11952493B2) и Dow (US10654964B2). Сформулирована безопасная конфигурация латентной системы (обход патентов на PACM-альдимины и специфические оксазолидины).

### 3. Physics-Informed Симулятор и DOE
- **Суррогатное моделирование:** Скрининг 240 виртуальных комбинаций на основе полуэмпирических уравнений состояния. Отобрано 27 матриц, удовлетворяющих ТЗ.
- **План Бокса-Бенкина (BBD):** Генерация ротатабельного плана второго порядка (15 синтезов вместо 27) для точной лабораторной оптимизации.
- **Стехиометрический калькулятор:** Расчет точных граммовок для лабораторного реактора с учетом эквивалентных масс и целевого $NCO_{free}$.

### 4. Synthetic Data Generation for ML
Генератор синтетических лабораторных данных (`scripts/generate_lab_data.py`):
- Создает реалистичные отклики (Shore A, Elongation, Skin Time) для матрицы Box-Behnken на основе полуэмпирических моделей.
- Добавляет гауссовский шум, имитирующий экспериментальную погрешность (±1.5 ед. Shore, ±8% Elongation, ±5 мин Skin Time).
- Формирует ML-ready датасет (`reports/doe_results_synthetic.csv`) для обучения регрессионных моделей (RSM, Gradient Boosting) до начала дорогостоящих физических синтезов.

## 📊 Текущий статус и Roadmap
- [x] **Этап 1: Сбор данных.** Реализован ETL-пайплайн. Собран бенчмарк-датасет (17 продуктов, 14 полных профилей).
- [x] **Этап 2: EDA и Аудит.** Доказана ортогональность признаков (Shore A ↔ Elongation). Выявлены референсы (SikaHyflex-250).
- [x] **Этап 3: Патентная чистота (FTO).** Проанализированы ключевые патенты конкурентов (Sika, Dow). Сформулирована стратегия обхода (Workaround).
- [x] **Этап 4: DOE (Design of Experiments).** Сгенерирована матрица Box-Behnken (15 runs).
- [x] **Этап 5: In-silico симуляция.** Сгенерированы синтетические лабораторные данные с экспериментальным шумом для ML-моделирования.
- [x] **Этап 6: ML-моделирование и интерактивная оптимизация.**
  Обучены RSM-модели на синтетических данных.

File: data/03_processed/benchmarks_dataset.csv
Source_File,Product_Name,Shore_A_min,Shore_A_max,Shore_A_mean,Elongation_min,Elongation_max,Elongation_mean,Skin_Time_min,Skin_Time_max,Skin_Time_mean
sikahyflex-250-facade.pdf,SikaHyflex®-250 Facade,20.0,20.0,20.0,800.0,800.0,800.0,70.0,70.0,70.0
tikiseal_pu40.pdf,1K PU Based Joint Sealant,40.0,40.0,40.0,412.0,412.0,412.0,35.0,35.0,35.0
2254654_other.pdf,Герметик полиуретановый MASTERFIX-PU,25.0,35.0,30.0,600.0,600.0,600.0,30.0,70.0,50.0
f0d103663006c9a4c3b4a63bb10da91f.pdf,Полиуретановый клей-герметик PU,40.0,40.0,40.0,600.0,600.0,600.0,70.0,70.0,70.0
TDS-Soudal-Soudaflex-36FL.pdf,TDS-Soudal-Soudaflex-36FL,30.0,40.0,35.0,900.0,900.0,900.0,60.0,60.0,60.0
chemitool_pu40.pdf,Sealant and Adhesive,40.0,40.0,40.0,600.0,600.0,600.0,50.0,50.0,50.0
tecnopol_mastic_pu.pdf,Tecnopol Mastic Pu,35.0,40.0,37.5,600.0,600.0,600.0,30.0,60.0,45.0
89f6823564b5fb0d20f05830860f86c3.pdf,Sikaflex® Construction+,28.0,28.0,28.0,800.0,800.0,800.0,65.0,65.0,65.0
3M-540-Polyurethane-Sealant.pdf,3M 540 Polyurethane Sealant,40.0,40.0,40.0,600.0,600.0,600.0,,,
boss_pu25.pdf,BOSS® PU 25 POLYURETHANE SEALANT,30.0,40.0,35.0,850.0,850.0,850.0,45.0,45.0,45.0
bauer_flexible_pu.pdf,FLEXIBLE PU SEALANT,25.0,35.0,30.0,,,,120.0,240.0,180.0
loctite_pl.pdf,Polyurethane Sealant,25.0,30.0,27.5,412.0,412.0,412.0,1440.0,1440.0,1440.0
3m-1k-general-purpose-polyurethane-sealer.pdf,3m-1k-general-purpose-polyurethane-sealer,20.0,20.0,20.0,500.0,500.0,500.0,55.0,55.0,55.0
fastcoat_pro_pu.pdf,Fastcoat Pro Pu,22.0,22.0,22.0,250.0,250.0,250.0,60.0,60.0,60.0
TDS SANZ PU MASTER.pdf,TDS SANZ PU MASTER,35.0,45.0,40.0,740.0,740.0,740.0,60.0,120.0,90.0
915_tds.pdf,POLYURETHANE SEALANT & ADHESIVE,42.0,42.0,42.0,,,,,,
rubber_fc40.pdf,FC40 Polyurethane Sealant Material Data Sheet,48.0,48.0,48.0,450.0,450.0,450.0,45.0,45.0,45.0
mightyloc_6221.pdf,6221 POLYURETHANE SEALANT,40.0,40.0,40.0,600.0,600.0,600.0,70.0,70.0,70.0
